Repository: FanyouMeng/chemG1_datasets

File: Zirconium.csv (part 1 of 26)
file,a,siga,b,sigb,c,sigc,alpha,sigalpha,beta,sigbeta,gamma,siggamma,vol,nel,sg,sgHall,sgNumber,commonname,chemname,mineral,formula,calcformula,cellformula,Z,Zprime
1000108,7.8974,0.0003,7.9076,0.0003,14.7227,0.0004,90,,90,,90,,919.4,5,P n a m,-P 2c 2n,62,,Barium fluorodizirconate dihydrate,,- Ba F10 H4 O2 Zr2 -,- Ba F10 H4 O2 Zr2 -,- Ba4 F40 H16 O8 Zr8 -,4,0.5
1000132,13.193,0.002,7.499,0.001,19.83899,0.003,90,,91.69,0.01,90,,1961.9,5,C 1 2/c 1,-C 2yc,15,,Barium hexafluorozirconate hydrate (1/1/0.04) - Î³,,- Ba F6 H0.075 O0.0375 Zr -,- Ba F6 H0.075 O0.0375 Zr -,- Ba16 F96 H1.2 O0.6 Zr16 -,16,2
1000135,7.655,0.001,10.313,0.001,10.255,0.001,90,,90,,90,,809.6,3,P 21 21 2,P 2 2ab,18,,Pentastrontium trizirconium fluoride,,- F22 Sr5 Zr3 -,- F22 Sr5 Zr3 -,- F44 Sr10 Zr6 -,2,0.5
1000150,9.7401,0.0001,5.6147,0.0001,11.8871,0.0001,90,,90,,90,,650.1,3,P n m a,-P 2ac 2n,62,,Dibarium zirconium fluoride - Î±,,- Ba2 F8 Zr -,- Ba2 F8 Zr -,- Ba8 F32 Zr4 -,4,0.5
1000151,9.7426,0.0003,5.6157,0.0002,11.8877,0.0003,90,,90,,90,,650.4,3,P n m a,-P 2ac 2n,62,,Dibarium zirconium fluoride - Î±,,- Ba2 F8 Zr -,- Ba2 F8 Zr -,- Ba8 F32 Zr4 -,4,0.5
1000152,9.7401,0.0002,5.6167,0.0001,11.8839,0.0003,90,,90,,90,,650.1,3,P n m a,-P 2ac 2n,62,,Dibarium zirconium fluoride - Î±,,- Ba2 F8 Zr -,- Ba2 F8 Zr -,- Ba8 F32 Zr4 -,4,0.5
1000153,9.7472,0.0002,5.6173,0.0001,11.8995,0.0003,90,,90,,90,,651.5,3,P n m a,-P 2ac 2n,62,,Dibarium zirconium fluoride - Î±,,- Ba2 F8 Zr -,- Ba2 F8 Zr -,- Ba8 F32 Zr4 -,4,0.5
1000154,10.08,0.0003,5.3262,0.0001,11.6637,0.0003,90,,90,,90,,626.2,3,P n m a,-P 2ac 2n,62,,Dilead zirconium fluoride,,- F8 Pb2 Zr -,- F8 Pb2 Zr -,- F32 Pb8 Zr4 -,4,0.5
1000396,9.1546,0.0002,9.1546,0.0002,9.1546,0.0002,90,,90,,90,,767.2,3,P 21 3,P 2ac 2ab 3,198,,Zirconium tungstate,,- O8 W2 Zr -,- O8 W2 Zr -,- O32 W8 Zr4 -,4,0.333333
1000423,26.60999,0.01,7.506,0.002,11.602,0.004,90,,107.43,0.02,90,,2210.9,4,C 1 2/m 1,-C 2y,12,,Dicaesium zirconium hexasilicate,,- Cs2 O15 Si6 Zr -,- Cs2 O15 Si6 Zr -,- Cs12 O90 Si36 Zr6 -,6,0.75
1001196,5.005,0.001,5.005,0.001,10.452,0.002,90,,90,,90,,261.8,3,I -4 2 m,I -4 2,121,,Trizirconium germanium oxide,,- Ge O8 Zr3 -,- Ge O8 Zr3 -,- Ge2 O16 Zr6 -,2,0.125
1001370,5.172,0.002,5.172,0.002,13.847,0.006,90,,90,,120,,320.8,4,R 3 :H,R 3,146,,Dilithium zirconium tellurium oxide,,- Li2 O6 Te Zr -,- Li2 O6 Te Zr -,- Li6 O18 Te3 Zr3 -,3,0.333333
1001502,5.172,0.002,5.172,0.002,13.847,0.006,90,,90,,120,,320.8,4,R 3 :H,R 3,146,,Dilithium zirconium tellurate,,- Li2 O6 Te Zr -,- Li2 O6 Te Zr -,- Li6 O18 Te3 Zr3 -,3,0.333333
1001503,5.1732,0.0025,5.1732,0.0005,13.8508,0.0007,90,,90,,120,,321,4,R 3 :H,R 3,146,,Dilithium zirconium tellurate,,- Li2 O6 Te Zr -,- Li2 O6 Te Zr -,- Li6 O18 Te3 Zr3 -,3,0.333333
1001504,5.167,0.002,5.167,0.002,13.795,0.006,90,,90,,120,,319,5,R 3 :H,R 3,146,,Lithium zirconium niobium tellurium(VI) oxide (1.75/.75/.25/1/6),,- Li1.75 Nb0.25 O6 Te Zr0.75 -,- Li1.75 Nb0.25 O6 Te Zr0.75 -,- Li5.25 Nb0.75 O18 Te3 Zr2.25 -,3,0.333333
1004026,6.64025,0.00003,6.64025,0.00003,5.92625,0.00006,90,,90,,90,,261.3,5,I 41/a m d :2,-I 4bd 2,141,,Zirconium silicate hydroxide fluoride (1/0.31/0.98/1.8),,- F1.8 H0.98 O2.2 Si0.305 Zr -,- F1.8 H0.245 O2.2 Si0.305 Zr -,- F7.2 H0.98 O8.8 Si1.22 Zr4 -,4,0.125
1004027,6.64821,0.00002,6.64821,0.00002,5.90758,0.00004,90,,90,,90,,261.1,5,I 41/a m d :2,-I 4bd 2,141,,Zirconium silicate hydroxide fluoride (1/0.21/1.38/1.8),,- F1.8 H1.376 O2.2 Si0.206 Zr -,- F1.8 H0.344 O2.2 Si0.206 Zr -,- F7.2 H1.376 O8.8 Si0.824 Zr4 -,4,0.125
1008081,13.807,,13.807,,9.429,,90,,90,,120,,1556.7,3,R -3 :H,-R 3,148,,Heptasodium hexazirconium fluoride,,- F31 Na7 Zr6 -,- F31 Na7 Zr6 -,- F93 Na21 Zr18 -,3,0.166667
1008118,5.64,0.01,13.37,0.02,3.78,0.01,90,,90,,90,,285,3,I m m m,-I 2 2,71,,Zirconium arsenide telluride (3.9/2.8/5.1),,- As2.79 Te5.1 Zr3.88 -,- As2.8 Te5.12 Zr3.88 -,- As2.8 Te5.12 Zr3.88 -,1,0.0625
1008200,5.4218,0.0002,9.0216,0.0004,5.4187,0.0002,90,,112.709,0.002,90,,244.5,3,C 1 2/c 1,-C 2yc,15,,Lithium zirconate,,- Li2 O3 Zr -,- Li1.82 O3 Zr -,- Li7.28 O12 Zr4 -,4,0.5
1008358,9.151,0.008,9.151,0.008,9.151,0.008,90,,90,,90,,766.3,3,F d -3 m :2,-F 4vw 2vw 3,227,,Thorium zirconium deuteride (1/2/6),,- D6 Th Zr2 -,- D6.004 Th Zr2 -,- D48.032 Th8 Zr16 -,8,0.0416667
1008445,6.6573,0.0002,6.6573,0.0002,5.3862,,90,,90,,90,,238.7,3,I 4/m c m,-I 4 2c,140,,Zirconium nickel deuteride (2/1/2.23),,- D2.23 Ni Zr2 -,- D2.228 Ni Zr2 -,- D8.912 Ni4 Zr8 -,4,0.125
1008446,6.7357,0.0002,6.7357,0.0002,5.4752,0.0002,90,,90,,90,,248.4,3,I 4/m c m,-I 4 2c,140,,Zirconium nickel deuteride (2/1/3.78),,- D3.78 Ni Zr2 -,- D3.776 Ni Zr2 -,- D15.104 Ni4 Zr8 -,4,0.125
1008447,6.828,0.0003,6.828,0.0003,5.6862,0.0002,90,,90,,90,,265.1,3,I 4/m c m,-I 4 2c,140,,Zirconium nickel deuteride (2/1/7.16),,- D7.16 Ni Zr2 -,- D7.162 Ni Zr2 -,- D28.648 Ni4 Zr8 -,4,0.125
1008534,7.6827,0.0004,7.6827,0.0004,7.6827,0.0004,90,,90,,90,,453.5,3,F m -3 m,-F 4 2 3,225,,Iron zirconium fluoride (0.8/0.2/3.2),,- F3.2 Fe0.8 Zr0.2 -,- F3.2004 Fe0.8 Zr0.2 -,- F76.8096 Fe19.2 Zr4.8 -,24,0.125
1008543,8.7449,0.0003,8.7449,0.0013,21.819,0.001,90,,90,,120,,1445,5,R -3 c :H,"-R 3 2""c",167,,Dicopper(I) chromium zirconium tris(phosphate),,- Cr Cu2 O12 P3 Zr -,- Cr Cu1.9998 O12 P3 Zr -,- Cr6 Cu11.9988 O72 P18 Zr6 -,6,0.166667
1008562,3.8413,0.0004,3.8413,0.0004,3.8413,0.0004,90,,90,,90,,56.7,3,P m -3 m,-P 4 2 3,221,,Iron zirconium fluoride (0.8/0.2/3.2),,- F3.2 Fe0.8 Zr0.2 -,- F3.1992 Fe0.7998 Zr0.1998 -,- F3.1992 Fe0.7998 Zr0.1998 -,1,0.0208333
1008563,5.4055,0.0009,5.4055,0.0009,8.7964,0.0007,90,,90,,120,,222.6,3,P 63/m m c,-P 6c 2c,194,,Zirconium manganese deuteride (1/2/3),,- D3.054 Mn2 Zr -,- D3.054 Mn2 Zr -,- D12.216 Mn8 Zr4 -,4,0.166667
1008564,5.3889,0.001,5.3889,0.001,8.766,0.0011,90,,90,,120,,220.5,3,P 63/m m c,-P 6c 2c,194,,Zirconium manganese deuteride (0.9/2.2/2.3),,- D2.332 Mn2.15 Zr0.85 -,- D2.3325 Mn2.15 Zr0.85 -,- D9.33 Mn8.6 Zr3.4 -,4,0.166667
1008565,5.3889,0.001,5.3889,0.001,8.766,0.0011,90,,90,,120,,220.5,3,P 63/m m c,-P 6c 2c,194,,Zirconium manganese deuteride (1/2/2.8),,- D2.83 Mn2 Zr -,- D2.8305 Mn2 Zr -,- D11.322 Mn8 Zr4 -,4,0.166667
1008566,5.3493,0.0009,5.3493,0.0009,8.6995,0.0009,90,,90,,120,,215.6,3,P 63/m m c,-P 6c 2c,194,,Zirconium manganese deuteride (0.8/2.2/2.1),,- D2.113 Mn2.227 Zr0.772 -,- D2.1135 Mn2.227 Zr0.772 -,- D8.454 Mn8.908 Zr3.088 -,4,0.166667
1008568,5.336,0.004,5.336,0.004,8.7,0.001,90,,90,,120,,214.5,4,P 63/m m c,-P 6c 2c,194,,Zirconium manganese iron deuteride (0.6/1.5/0.8/1.5),,- D1.539 Fe0.82 Mn1.538 Zr0.642 -,- D1.53885 Fe0.82 Mn1.538 Zr0.642 -,- D6.1554 Fe3.28 Mn6.152 Zr2.568 -,4,0.166667
1008569,5.336,0.005,5.336,0.005,8.697,0.005,90,,90,,120,,214.5,4,P 63/m m c,-P 6c 2c,194,,Zirconium manganese iron hydride (0.7/1.7/0.5/4.1),,- Fe0.512 H4.072 Mn1.738 Zr0.749 -,- Fe0.5125 H4.0725 Mn1.7385 Zr0.749 -,- Fe2.05 H16.29 Mn6.954 Zr2.996 -,4,0.166667
1008577,8.9018,0.0002,8.9018,0.0002,22.2021,0.0006,90,,90,,120,,1523.6,4,R -3 c :H,"-R 3 2""c",167,,Copper(I) dizirconium phosphate,,- Cu O12 P3 Zr2 -,- Cu1.0002 O12 P3 Zr2 -,- Cu6.0012 O72 P18 Zr12 -,6,0.166667
1008578,8.892,0.001,8.892,0.001,22.19,0.001,90,,90,,120,,1519.5,4,R -3 c :H,"-R 3 2""c",167,,Copper(I) dizirconium phosphate,,- Cu O12 P3 Zr2 -,- Cu1.0002 O12 P3 Zr2 -,- Cu6.0012 O72 P18 Zr12 -,6,0.166667
1008589,8.7449,0.0003,8.7449,0.0003,21.819,0.001,90,,90,,120,,1445,5,R -3 c :H,"-R 3 2""c",167,,Dicopper(I) chromium zirconium tris(phosphate),,- Cr Cu2 O12 P3 Zr -,- Cr Cu1.9998 O12 P3 Zr -,- Cr6 Cu11.9988 O72 P18 Zr6 -,6,0.166667
1008652,5.399,0.001,5.399,0.001,8.828,0.002,90,,90,,120,,222.9,4,P 63/m m c,-P 6c 2c,194,,Zirconium manganese aluminium deuteride (1/1.6/0.4/2.8),,- Al0.384 D2.76 Mn1.616 Zr -,- Al0.384 D2.7585 Mn1.616 Zr -,- Al1.536 D11.034 Mn6.464 Zr4 -,4,0.166667
1008653,5.4616,0.0004,5.4616,0.0004,8.8959,0.0006,90,,90,,120,,229.8,4,P 63/m m c,-P 6c 2c,194,,Zirconium manganese vanadium deuteride (1/1.6/0.4/3.5),,- D3.54 Mn1.601 V0.399 Zr -,- D3.54 Mn1.601 V0.399 Zr -,- D14.16 Mn6.404 V1.596 Zr4 -,4,0.166667
1008654,5.3935,0.0008,5.3935,0.0008,8.791,0.002,90,,90,,120,,221.5,4,P 63/m m c,-P 6c 2c,194,,Zirconium manganese iron deuteride (1/1.6/0.4/3.2),,- D3.22 Fe0.366 Mn1.634 Zr -,- D3.22035 Fe0.366 Mn1.634 Zr -,- D12.8814 Fe1.464 Mn6.536 Zr4 -,4,0.166667
1008655,5.3915,0.0007,5.3915,0.0007,8.78,0.001,90,,90,,120,,221,4,P 63/m m c,-P 6c 2c,194,,Zirconium manganese cobalt deuteride (1/1.5/0.5/3.4),,- Co0.477 D3.36 Mn1.523 Zr -,- Co0.477 D3.3603 Mn1.523 Zr -,- Co1.908 D13.4412 Mn6.092 Zr4 -,4,0.166667
1008656,5.371,0.003,5.371,0.003,8.729,0.005,90,,90,,120,,218.1,4,P 63/m m c,-P 6c 2c,194,,Zirconium manganese nickel deuteride (1/1.7/0.3/2.9),,- D2.85 Mn1.658 Ni0.342 Zr -,- D2.8497 Mn1.658 Ni0.342 Zr -,- D11.3988 Mn6.632 Ni1.368 Zr4 -,4,0.166667
1008680,5.381,0.003,5.381,0.003,8.798,0.006,90,,90,,120,,220.6,4,P 63/m m c,-P 6c 2c,194,,Zirconium chromium manganese deuteride (1/1.8/0.2/2.46),,- Cr1.8 D2.46 Mn0.2 Zr -,- Cr1.8 D2.46 Mn0.2 Zr -,- Cr7.2 D9.84 Mn0.8 Zr4 -,4,0.166667
1008681,5.374,0.002,5.374,0.002,8.784,0.004,90,,90,,120,,219.7,4,P 63/m m c,-P 6c 2c,194,,Zirconium chromium iron deuteride (1/1.8/0.2/3.66),,- Cr1.8 D3.66 Fe0.2 Zr -,- Cr1.8 D3.66 Fe0.2 Zr -,- Cr7.2 D14.64 Fe0.8 Zr4 -,4,0.166667
1008682,5.37,0.002,5.37,0.002,8.789,0.003,90,,90,,120,,219.5,4,P 63/m m c,-P 6c 2c,194,,Zirconium chromium cobalt deuteride (1/1.8/0.2/3.62),,- Co0.2 Cr1.8 D3.615 Zr -,- Co0.2 Cr1.8 D3.615 Zr -,- Co0.8 Cr7.2 D14.46 Zr4 -,4,0.166667
1008683,5.367,0.002,5.367,0.002,8.793,0.003,90,,90,,120,,219.3,4,P 63/m m c,-P 6c 2c,194,,Zirconium chromium nickel deuteride (1/1.8/0.2/3.53),,- Cr1.8 D3.525 Ni0.2 Zr -,- Cr1.8 D3.525 Ni0.2 Zr -,- Cr7.2 D14.1 Ni0.8 Zr4 -,4,0.166667
1008684,5.357,0.002,5.357,0.002,8.722,0.003,90,,90,,120,,216.8,4,P 63/m m c,-P 6c 2c,194,,Zirconium chromium copper deuteride (1/1.8/0.2/3.68),,- Cr1.8 Cu0.2 D3.684 Zr -,- Cr1.8 Cu0.2 D3.684 Zr -,- Cr7.2 Cu0.8 D14.736 Zr4 -,4,0.166667
1008685,7.68,0.002,7.68,0.002,7.68,0.002,90,,90,,90,,453,3,F d -3 m :2,-F 4vw 2vw 3,227,,Zirconium chromium deuteride (1/2/3.51),,- Cr2 D3.51 Zr -,- Cr2 D3.51 Zr -,- Cr16 D28.08 Zr8 -,8,0.0416667
1008686,7.754,0.002,7.754,0.002,7.754,0.002,90,,90,,90,,466.2,4,F d -3 m :2,-F 4vw 2vw 3,227,,Zirconium chromium manganese deuteride (1/1.8/0.2/3.80),,- Cr1.8 D3.8 Mn0.2 Zr -,- Cr1.8 D3.7996 Mn0.2 Zr -,- Cr14.4 D30.3968 Mn1.6 Zr8 -,8,0.0416667
1008687,7.6551,0.0008,7.6551,0.0008,7.6551,0.0008,90,,90,,90,,448.6,4,F d -3 m :2,-F 4vw 2vw 3,227,,Zirconium chromium iron deuteride (1/1.8/0.2/3.65),,- Cr1.8 D3.65 Fe0.2 Zr -,- Cr1.8 D3.6504 Fe0.2 Zr -,- Cr14.4 D29.2032 Fe1.6 Zr8 -,8,0.0416667
1008688,7.6605,0.0007,7.6605,0.0007,7.6605,0.0007,90,,90,,90,,449.5,4,F d -3 m :2,-F 4vw 2vw 3,227,,Zirconium chromium cobalt deuteride (1/1.8/0.2/3.56),,- Co0.2 Cr1.8 D3.56 Zr -,- Co0.2 Cr1.8 D3.5596 Zr -,- Co1.6 Cr14.4 D28.4768 Zr8 -,8,0.0416667
1008697,14.3574,0.0006,5.3247,0.0003,5.02,0.0002,90,,90,,90,,383.8,3,P b c n,-P 2n 2ab,60,,Zirconium titanium oxide (5/7/24),,- O24 Ti7.24 Zr4.76 -,- O24 Ti7.24 Zr4.76 -,- O24 Ti7.24 Zr4.76 -,1,0.125
1008698,9.042,0.004,9.042,0.004,9.042,0.004,90,,90,,90,,739.3,3,F d -3 m :2,-F 4vw 2vw 3,227,,Thorium zirconium deuteride (1/2/3.6),,- D3.6 Th Zr2 -,- D3.604 Th Zr2 -,- D28.832 Th8 Zr16 -,8,0.0416667
1008699,9.112,0.007,9.112,0.007,9.112,0.007,90,,90,,90,,756.6,3,F d -3 m :2,-F 4vw 2vw 3,227,,Thorium zirconium deuteride (1/2/4.8),,- D4.8 Th Zr2 -,- D4.792 Th Zr2 -,- D38.336 Th8 Zr16 -,8,0.0416667
1008700,9.154,0.009,9.154,0.009,9.154,0.009,90,,90,,90,,767.1,3,F d -3 m :2,-F 4vw 2vw 3,227,,Thorium zirconium deuteride (1/2/6.3),,- D6.3 Th Zr2 -,- D6.296 Th Zr2 -,- D50.368 Th8 Zr16 -,8,0.0416667
1008714,5.371,0.001,5.371,0.001,8.782,0.003,90,,90,,120,,219.4,5,P 63/m m c,-P 6c 2c,194,,Zirconium chromium copper nickel deuteride (1/1.6/0.2/0.2/3.8),,- Cr1.6 Cu0.2 D3.78 Ni0.2 Zr -,- Cr1.6 Cu0.2 D3.78 Ni0.2 Zr -,- Cr6.4 Cu0.8 D15.12 Ni0.8 Zr4 -,4,0.166667
1008715,5.385,0.002,5.385,0.002,8.818,0.005,90,,90,,120,,221.4,5,P 63/m m c,-P 6c 2c,194,,Zirconium chromium copper nickel deuteride (1/1.4/0.3/0.3/3.48),,- Cr1.4 Cu0.3 D3.48 Ni0.3 Zr -,- Cr1.4 Cu0.3 D3.48 Ni0.3 Zr -,- Cr5.6 Cu1.2 D13.92 Ni1.2 Zr4 -,4,0.166667
1008716,5.343,0.002,5.343,0.002,8.744,0.003,90,,90,,120,,216.2,5,P 63/m m c,-P 6c 2c,194,,Zirconium chromium copper nickel deuteride (1/1.2/0.4/0.4/3.51),,- Cr1.2 Cu0.4 D3.51 Ni0.4 Zr -,- Cr1.2 Cu0.4 D3.51 Ni0.4 Zr -,- Cr4.8 Cu1.6 D14.04 Ni1.6 Zr4 -,4,0.166667
1008717,7.666,0.001,7.666,0.001,7.666,0.001,90,,90,,90,,450.5,5,F d -3 m :2,-F 4vw 2vw 3,227,,Zirconium chromium copper nickel deuteride (1/1.6/0.2/0.2/3.8),,- Cr1.6 Cu0.2 D3.8 Ni0.2 Zr -,- Cr1.6 Cu0.2 D3.8004 Ni0.2 Zr -,- Cr12.8 Cu1.6 D30.4032 Ni1.6 Zr8 -,8,0.0416667
1008728,8.84,0.01,8.84,0.01,22.31,0.04,90,,90,,120,,1509.9,5,R -3 c :H,"-R 3 2""c",167,,Deuterium copper zirconium phosphate(V) (0.36/0.52/2/3),,- Cu0.516 D0.36 O12 P3 Zr2 -,- Cu0.516 D0.36 O12 P3 Zr2 -,- Cu3.096 D2.16 O72 P18 Zr12 -,6,0.166667
1008790,4.8042,0.0002,5.4825,0.0003,5.0313,0.0002,90,,90,,90,,132.5,3,P b c n,-P 2n 2ab,60,,Zirconium titanium oxide (0.5/0.5/2) - HT,Srilankite,- O2 Ti0.5 Zr0.5 -,- O2 Ti0.5 Zr0.5 -,- O8 Ti2 Zr2 -,4,0.5
1008794,5.466,0.001,5.466,0.001,13.982,0.002,90,,90,,120,,361.8,3,R -3 :H,-R 3,148,,Cobalt hexafluorozirconate - LT,,- Co F6 Zr -,- Co F6 Zr -,- Co3 F18 Zr3 -,3,0.166667
1008795,7.989,0.001,7.989,0.001,7.989,0.001,90,,90,,90,,509.9,3,F m -3 m,-F 4 2 3,225,,Cobalt hexafluorozirconate - HT,,- Co F6 Zr -,- Co F6 Zr -,- Co4 F24 Zr4 -,4,0.0208333
1008799,5.368,0.001,5.368,0.001,8.797,0.003,90,,90,,120,,219.5,4,P 63/m m c,-P 6c 2c,194,,Zirconium chromium nickel deuteride (1/1.79/0.21/3.38),,- Cr1.794 D3.38 Ni0.206 Zr -,- Cr1.794 D3.378 Ni0.206 Zr -,- Cr7.176 D13.512 Ni0.824 Zr4 -,4,0.166667
1008800,5.343,0.001,5.343,0.001,8.747,0.003,90,,90,,120,,216.3,4,P 63/m m c,-P 6c 2c,194,,Zirconium chromium nickel deuteride (1/1.455/0.545/3.384),,- Cr1.454 D3.384 Ni0.546 Zr -,- Cr1.455 D3.384 Ni0.545 Zr -,- Cr5.82 D13.536 Ni2.18 Zr4 -,4,0.166667
1008801,5.343,0.002,5.343,0.002,8.75,0.003,90,,90,,120,,216.3,4,P 63/m m c,-P 6c 2c,194,,Zirconium chromium nickel deuteride (1/1.244/0.756/3.3),,- Cr1.244 D3.3 Ni0.756 Zr -,- Cr1.244 D3.3 Ni0.756 Zr -,- Cr4.976 D13.2 Ni3.024 Zr4 -,4,0.166667
1008961,3.82,0.01,3.82,,8.17,0.02,90,,90,,90,,119.2,3,P 4/n m m :2,-P 4a 2a,129,,Zirconium arsenide telluride (1/1.43/0.46),,- As1.43 Te0.46 Zr -,- As1.425 Te0.455 Zr1.005 -,- As2.85 Te0.91 Zr2.01 -,2,0.125
1009016,10.5392,0.0011,10.5392,0.0011,10.5392,0.0011,90,,90,,90,,1170.6,3,I a -3,-I 2b 2c 3,206,,Yttrium zirconium oxide (1/1/3),,- O3 Y Zr -,- O3 Y1.0005 Zr0.9995 -,- O48 Y16.008 Zr15.992 -,16,0.333333
1009018,10.515,0.002,10.515,0.002,10.515,0.002,90,,90,,90,,1162.6,3,I a -3,-I 2b 2c 3,206,,Yttrium zirconium oxide (1/1/3),,- O3 Y Zr -,- O3 Y1.0005 Zr0.9995 -,- O48 Y16.008 Zr15.992 -,16,0.333333
1009068,3.624,0.005,3.624,0.005,8.36,0.008,90,,90,,90,,109.8,3,P 4/n m m :1,P 4ab 2ab -1ab,129,,Zirconium silicide selenide (2/1.9/1.99),,- Se1.99 Si1.9 Zr2 -,- Se1.99 Si1.9 Zr2 -,- Se1.99 Si1.9 Zr2 -,1,0.0625
1010099,9.365,0.01,9.365,0.01,9.365,0.01,90,,90,,90,,821.3,4,F m -3 m,-F 4 2 3,225,,Ammonium heptafluorozirconate,,- F7 H12 N3 Zr -,- F7 H12.25 N3 Zr -,- F28 H49 N12 Zr4 -,4,0.0208333
1010100,8.951,0.01,8.951,0.01,8.951,0.01,90,,90,,90,,717.2,3,F m -3 m,-F 4 2 3,225,,Potassium heptafluorozirconate,,- F7 K3 Zr -,- F7 K3 Zr -,- F28 K12 Zr4 -,4,0.0208333
1010195,10.178,0.004,10.178,0.004,10.178,0.004,90,,90,,90,,1054.4,3,F m -3 m,-F 4 2 3,225,,Rubidium hexachlorozirconate,,- Cl6 Rb2 Zr -,- Cl6 Rb2 Zr -,- Cl24 Rb8 Zr4 -,4,0.0208333
1010196,10.407,0.005,10.407,0.005,10.407,0.005,90,,90,,90,,1127.1,3,F m -3 m,-F 4 2 3,225,,Caesium hexachlorozirconate,,- Cl6 Cs2 Zr -,- Cl6 Cs2 Zr -,- Cl24 Cs8 Zr4 -,4,0.0208333
1010265,3.72,,14.61,,3.67,,90,,90,,90,,199.5,2,C m c m,-C 2c 2,63,,Zirconium silicide (1/2),,- Si2 Zr -,- Si2 Zr -,- Si8 Zr4 -,4,0.25
1010424,4.089,0.003,4.089,0.003,4.089,0.003,90,,90,,90,,68.4,3,P m -3 m,-P 4 2 3,221,,Strontium zirconate,,- O3 Sr Zr -,- O3 Sr Zr -,- O3 Sr Zr -,1,0.0208333
1010464,8.2,0.01,8.2,0.01,8.2,0.01,90,,90,,90,,551.4,3,P a -3,-P 2ac 2ab 3,205,,Zirconium diphosphate,,- O7 P2 Zr -,- O7 P2 Zr -,- O28 P8 Zr4 -,4,0.166667
1010515,9.35,,9.35,,9.35,,90,,90,,90,,817.4,4,P n -3 m :1,P 4n 2 3 -1n,224,,Triammonium zirconium fluoride,,- F7 H12 N3 Zr -,- F7 H12 N3 Zr -,- F28 H48 N12 Zr4 -,4,0.0833333
1010821,7.64,,7.64,,7.64,,90,,90,,90,,445.9,5,,,,,Calcium aluminium titanium zirconium oxide (0.34/2/0.6/0.18/5),Uhligite,- Al2 Ca0.34 O5 Ti0.6 Zr0.18 -,,,4,
1010901,4.094,0.002,4.094,0.002,4.094,0.002,90,,90,,90,,68.6,3,P m -3 m,-P 4 2 3,221,,Strontium zirconate,,- O3 Sr Zr -,- O3 Sr Zr -,- O3 Sr Zr -,1,0.0208333
1010912,5.21,,5.26,,5.37,,90,,80.53,,90,,145.2,2,P 1 21/c 1,-P 2ybc,14,,Zirconium oxide,Baddeleyite,- O2 Zr -,- O2 Zr -,- O8 Zr4 -,4,1
1011261,6.58,,6.58,,5.93,,90,,90,,90,,256.7,3,I 41/a m d :1,I 4bw 2bw -1bw,141,,Zirconium silicate,Zircon,- O4 Si Zr -,- O4 Si Zr -,- O16 Si4 Zr4 -,4,0.125
1011263,6.6,,6.6,,5.88,,90,,90,,90,,256.1,3,I 41/a m d :1,I 4bw 2bw -1bw,141,,Zirconium silicate,Zircon,- O4 Si Zr -,- O4 Si Zr -,- O16 Si4 Zr4 -,4,0.125
1011265,6.58,,6.58,,5.93,,90,,90,,90,,256.7,3,I 41/a m d :1,I 4bw 2bw -1bw,141,,Zirconium silicate,Zircon,- O4 Si Zr -,- O4 Si Zr -,- O16 Si4 Zr4 -,4,0.125
1011322,4.76,,4.76,,4.76,,90,,90,,90,,107.9,2,F m -3 m,-F 4 2 3,225,,Zirconium carbide,,- C Zr -,- C Zr -,- C4 Zr4 -,4,0.0208333
1011345,7.39,0.05,7.39,0.05,10.05,0.05,90,,90,,120,,475.3,5,P 63/m m c,-P 6c 2c,194,,Disodium zirconium catena-trisilicate dihydrate,"Catapleite, averaged structure",- H4 Na2 O11 Si3 Zr -,- H4.669 Na2 O11.001 Si3 Zr -,- H9.338 Na4 O22.002 Si6 Zr2 -,2,0.0833333
1011361,4.63,,4.63,,4.63,,90,,90,,90,,99.3,2,F m -3 m,-F 4 2 3,225,,Zirconium(III) nitride,,- N Zr -,- N Zr -,- N4 Zr4 -,4,0.0208333
1100126,7.6887,0.0003,7.6887,0.0003,28.87,0.001,90,,90,,120,,1478.03,4,R -3 m :H,"-R 3 2""",166,,Dipotassium Trizirconium Oxide Dodecafluoride,,- F12 K2 O Zr3 -,- F12 K2 O Zr3 -,- F72 K12 O6 Zr18 -,6,0.166667
1100253,12.0935,0.0015,14.8079,0.0017,18.142,0.002,71.203,0.013,71.216,0.013,74.401,0.013,2861.91,7,P -1,-P 1,2,,mer-Trichloro-(triphenylphosphineiminato)-bis(triphenylphosphineimine)-zirconi um tetrahydrofuran solvate,,- C58 H55 Cl3 N3 O P3 Zr -,- C54 H47 Cl3 N3 P3 Zr -,- C108 H94 Cl6 N6 P6 Zr2 -,2,1
1100254,14.4757,0.0015,19.257,0.002,24.57,0.002,67.317,0.012,87.376,0.012,87.103,0.013,6308.69,6,P -1,-P 1,2,,trans-Dichloro-bis(triphenylphosphineiminato)-bis(triphenylphosphineimine)-zir conium,,- C72 H62 Cl2 N4 P4 Zr -,- C72 H62 Cl2 N4 P4 Zr -,- C288 H248 Cl8 N16 P16 Zr4 -,4,2
1100415,16.404,0.001,19.308,0.001,7.53,0.001,90,,98,0.01,90,,2361.75,4,C 1 2/c 1,-C 2yc,15,,,,- C30 H36 V Zr -,- C60 H72 V Zr -,- C240 H288 V4 Zr4 -,4,0.5
1100712,9.444,0.001,10.522,0.001,19.75,0.001,88.64,0.01,89.6,0.01,67.44,0.01,1811.9,6,P -1,-P 1,2,,,,- C40 H54 Ge N2 O Zr -,- C40 H54 Ge N2 O Zr -,- C80 H108 Ge2 N4 O2 Zr2 -,2,1
1100798,11.3691,0.0015,13.9028,0.0009,15.137,0.002,90,,108.131,0.012,90,,2273.8,5,P 1 21/n 1,-P 2yn,14,,,,- C18 H36 N2 Si2 Zr -,- C18 H36 N2 Si2 Zr -,- C72 H144 N8 Si8 Zr4 -,4,1
1100799,11.119,0.002,19.43,0.004,15.805,0.002,90,,106.355,0.011,90,,3276.4,5,P 1 21/c 1,-P 2ybc,14,,,,- C33 H49 N3 Si2 Zr -,- C33 H49 N3 Si2 Zr -,- C132 H196 N12 Si8 Zr4 -,4,1
1501466,5.2185,,5.2185,,8.6527,,90,,90,,120,,204.067,2,P 63/m m c,-P 6c 2c,194,,,,- Tc2 Zr -,- Tc2 Zr -,- Tc8 Zr4 -,4,0.166667
1501780,23.2628,0.0008,8.7389,0.0003,16.6065,0.0006,90,,93.635,0.003,90,,3369.2,6,C 1 2/c 1,-C 2yc,15,,,,- C36 H40 Cl2 N2 O4 Zr -,- C36 H40 Cl2 N2 O4 Zr -,- C144 H160 Cl8 N8 O16 Zr4 -,4,0.5
1501781,8.8164,0.0012,9.4888,0.0015,16.959,0.002,75.473,0.011,75.003,0.01,75.112,0.01,1298.3,4,P -1,-P 1,2,,,,- C24 H40 N5 Zr -,- C24 H40 N5 Zr -,- C48 H80 N10 Zr2 -,2,1
1502377,20.685,0.002,9.8517,0.0011,20.938,0.002,90,,94.334,0.002,90,,4254.6,6,P 1 21/c 1,-P 2ybc,14,,,,- C42 H57 N3 O S Zr -,- C42 H57 N3 O S Zr -,- C168 H228 N12 O4 S4 Zr4 -,4,1
1502774,9.1654,0.0008,17.1904,0.0015,21.4248,0.0019,106.018,0.002,97.63,0.002,97.011,0.002,3170.9,4,P -1,-P 1,2,,,,- C32 H52 N2 Zr -,- C32 H52 N2 Zr -,- C128 H208 N8 Zr4 -,4,2
1504419,6.6716,0.0009,10.4461,0.0015,21.497,0.003,90,,90,,90,,1498.2,4,P n 21 a,P -2ac -2n,33,,,,- C14 H18 Cl2 Zr -,- C14 H18 Cl2 Zr -,- C56 H72 Cl8 Zr4 -,4,1
1505787,14.585,0.0002,14.293,0.0002,15.668,0.0002,90,,109.707,0.001,90,,3074.9,5,P 1 21/c 1,-P 2ybc,14,,,,- C30 H40 N2 O4 Zr -,- C30 H40 N2 O4 Zr -,- C120 H160 N8 O16 Zr4 -,4,1
1505788,11.079,0.0001,20.281,0.0002,18.947,0.0002,90,,97.383,0.001,90,,4221.97,5,P 1 21/c 1,-P 2ybc,14,,,,- C42 H64 N2 O4 Zr -,- C42 H64 N2 O4 Zr -,- C168 H256 N8 O16 Zr4 -,4,1
1505792,10.353,0.0006,16.3085,0.001,21.7857,0.0013,83.888,0.001,80.796,0.001,76.109,0.001,3515.9,6,P -1,-P 1,2,,,,- C76 H48 Al2 F30 O5 Zr -,- C76 H48 Al2 F30 O5 Zr -,- C152 H96 Al4 F60 O10 Zr2 -,2,1
1505793,25.502,0.003,7.851,0.001,16.882,0.003,90,,102.4,0.01,90,,3301.2,6,C 1 2/c 1,-C 2yc,15,,,,- C32 H44 Cl2 N2 O2 Zr -,- C32 H44 Cl2 N2 O2 Zr -,- C128 H176 Cl8 N8 O8 Zr4 -,4,0.5
1505794,23.367,0.002,23.367,0.002,14.368,0.002,90,,90,,90,,7845.2,6,I -4 2 d,I -4 2bw,122,,,,- C34 H48 Cl2 N2 O2 Zr -,- C34 H48 Cl2 N2 O2 Zr -,- C272 H384 Cl16 N16 O16 Zr8 -,8,0.5
1505795,17.131,0.004,22.418,0.005,15.14,0.003,93.28,0.02,92.61,0.02,72.34,0.02,5529,6,P -1,-P 1,2,,,,- C124 H158 Cl4 N4 O5 Zr2 -,- C124 H144 Cl4 N4 O5 Zr2 -,- C248 H288 Cl8 N8 O10 Zr4 -,2,1
1506421,18.901,0.002,6.512,0.001,23.87,0.003,90,,94.54,0.004,90,,2928.8,4,C 1 2/c 1,-C 2yc,15,,,,- C34 H38 Cl2 Zr -,- C34 H38 Cl2 Zr -,- C136 H152 Cl8 Zr4 -,4,0.5
1506429,8.9759,0.0011,15.427,0.003,17.37,0.003,67.867,0.01,77.698,0.01,85.178,0.012,2176.8,5,P -1,-P 1,2,,,,- C39 H66 N6 Si2 Zr2 -,- C39 H66 N6 Si2 Zr2 -,- C78 H132 N12 Si4 Zr4 -,2,1
1506430,8.5953,0.0006,12.7328,0.0008,13.3145,0.0009,71.863,0.001,76.856,0.001,87.035,0.001,1348.2,6,P -1,-P 1,2,,,,- C32 H35 Cl2 N Si Zr -,- C28.25 H27 Cl2 N Si Zr -,- C56.5 H54 Cl4 N2 Si2 Zr2 -,2,1
1506431,16.3387,0.0009,7.565,0.0004,36.764,0.002,90,,94.242,0.001,90,,4531.7,5,P 1 21/c 1,-P 2ybc,14,,,,- C27 H31 N O Zr -,- C27 H31 N O Zr -,- C216 H248 N8 O8 Zr8 -,8,2
1506851,13.1,0.003,16.206,0.003,14.737,0.002,90,,110.651,0.015,90,,2927.6,7,P 1 21/c 1,-P 2ybc,14,,,,- C28 H14 Cl2 F10 N2 O2 Zr -,- C28 H14 Cl2 F10 N2 O2 Zr -,- C112 H56 Cl8 F40 N8 O8 Zr4 -,4,1
1507778,12.25,0.001,20.527,0.002,20.938,0.003,90,,90.43,0.01,90,,5264.8,7,P 1 21 1,P 2yb,4,,,,- C20 H100 N10 O88 P2 W22 Zr -,- C4 H16 N2 O82 P2 W22 Zr -,- C8 H32 N4 O164 P4 W44 Zr2 -,2,1
1507779,12.2742,0.0009,20.5699,0.0015,20.9526,0.0015,90,,90.436,0.001,90,,5289.9,7,P 1 21 1,P 2yb,4,,,,- C20 H100 N10 O88 P2 W22 Zr -,- C4 H16 N2 O78 P2 W22 Zr -,- C8 H32 N4 O156 P4 W44 Zr2 -,2,1
1508533,5.8387,0.0004,5.8387,0.0004,5.8387,0.0004,90,,90,,90,,199.04,3,P -4 3 m,P -4 2 3,215,,,,- B4 H16 Zr -,- B4 H16 Zr -,- B4 H16 Zr -,1,0.0416667
1509054,11.006,,11.006,,11.006,,90,,90,,90,,1333.18,4,F d -3 m :1,F 4d 2 3 -1d,227,,Silver yttrium zirconium sulfide (0.9/0.9/1.1/4),,- Ag0.9 S4 Y0.9 Zr1.1 -,- Ag0.9 S4 Y0.9 Zr1.1 -,- Ag7.2 S32 Y7.2 Zr8.8 -,8,0.0416667
1509102,10.864,,10.864,,10.864,,90,,90,,90,,1282.24,4,F d -3 m :1,F 4d 2 3 -1d,227,,Silver bismuth zirconium sulfide (0.35/0.35/0.65/2),,- Ag0.35 Bi0.35 S2 Zr0.65 -,- Ag0.35 Bi0.35 S2 Zr0.65 -,- Ag5.6 Bi5.6 S32 Zr10.4 -,16,0.0833333
1509182,10.52,,10.52,,8.286,,90,,90,,120,,794.158,4,P 63/m,-P 6c,176,,Ag Cd3 Zr3 F20,,- Ag Cd3 F20 Zr3 -,- Ag Cd3 F20 Zr3 -,- Ag2 Cd6 F40 Zr6 -,2,0.166667
1509316,7.809,,5.7,,5.832,,106.17,,111.58,,96.62,,224.85,4,P -1,-P 1,2,,Na Ag Zr2 F11,,- Ag F11 Na Zr2 -,- Ag F11 Na Zr2 -,- Ag F11 Na Zr2 -,1,0.5
1509317,9.351,,6.991,,7.801,,90,,115.73,,90,,459.41,4,C 1 2/m 1,-C 2y,12,,Ag Pd Zr2 F11,,- Ag F11 Pd Zr2 -,- Ag F11 Pd Zr2 -,- Ag2 F22 Pd2 Zr4 -,2,0.25
1509569,3.468,,3.468,,6.603,,90,,90,,90,,79.414,2,P 4/n m m :1,P 4ab 2ab -1ab,129,,,,- Ag Zr -,- Ag Zr -,- Ag2 Zr2 -,2,0.125
1509570,3.2464,,3.2464,,12.0037,,90,,90,,90,,126.508,2,I 4/m m m,-I 4 2,139,,,,- Ag Zr2 -,- Ag Zr2 -,- Ag2 Zr4 -,2,0.0625
1509571,4.566,,4.566,,3.986,,90,,90,,90,,83.102,2,P 4/m m m,-P 4 2,123,,,,- Ag Zr3 -,- Ag Zr3 -,- Ag Zr3 -,1,0.0625
1509800,7.857,,11.192,,10.177,,90,,97.5,,90,,887.264,4,P 1 21/c 1,-P 2ybc,14,,K3 Ag2 Zr4 F23,,- Ag2 F23 K3 Zr4 -,- Ag2 F23 K3 Zr4 -,- Ag4 F46 K6 Zr8 -,2,0.5
1509891,10.9427,,10.9427,,10.9427,,90,,90,,90,,1310.31,3,P 43 3 2,P 4acd 2ab 3,212,,Ag4.021 Zr3 S8,,- Ag4.021 S8 Zr3 -,- Ag4.0214 S8 Zr3 -,- Ag16.0856 S32 Zr12 -,4,0.166667
1509959,14.009,,14.009,,9.79,,90,,90,,120,,1663.9,3,R -3 :H,-R 3,148,,Ag7 (Zr6 F31),,- Ag7 F31 Zr6 -,- Ag7 F31 Zr6 -,- Ag21 F93 Zr18 -,3,0.166667
1510188,3.365,,3.365,,3.365,,90,,90,,90,,38.103,3,P m -3 m,-P 4 2 3,221,,Au (In0.5 Zr0.5),,- Au In0.5 Zr0.5 -,- Au In0.5 Zr0.5 -,- Au In0.5 Zr0.5 -,1,0.0208333
1510325,4.835,,4.835,,3.416,,90,,90,,90,,79.857,2,P 4/m m m,-P 4 2,123,,Zr Au,,- Au Zr -,- Au1.005 Zr0.995 -,- Au2.01 Zr1.99 -,2,0.125
1510326,11.537,,4.841,,11.507,,87.42,,104.82,,92.41,,620.354,2,P -1,-P 1,2,,Zr Au,,- Au Zr -,- Au Zr -,- Au16 Zr16 -,16,8
1510327,11.695,,4.828,,11.719,,90,,107.09,,90,,632.478,2,P 1 2/m 1,-P 2y,10,,Zr Au,,- Au Zr -,- Au Zr -,- Au16 Zr16 -,16,4
1510330,3.272,,3.272,,11.5,,90,,90,,90,,123.119,2,I 4/m m m,-I 4 2,139,,,,- Au Zr2 -,- Au Zr2 -,- Au2 Zr4 -,2,0.0625
1510331,5.486,,5.486,,5.486,,90,,90,,90,,165.108,2,P m -3 n,-P 4n 2 3,223,,,,- Au Zr3 -,- Au Zr3 -,- Au2 Zr6 -,2,0.0416667
1510438,6.73,,6.73,,6.73,,90,,90,,90,,304.821,3,F m -3 m,-F 4 2 3,225,,,,- Au2 In Zr -,- Au2 In Zr -,- Au8 In4 Zr4 -,4,0.0208333
1510511,4.085,,4.085,,4.085,,90,,90,,90,,68.167,2,F m -3 m,-F 4 2 3,225,,(Au0.925 Zr0.075),,- Au0.925 Zr0.075 -,- Au0.925 Zr0.075 -,- Au3.7 Zr0.3 -,4,0.0208333
1510543,5.006,,4.445,,14.294,,90,,90,,90,,318.065,2,P n m a,-P 2ac 2n,62,,,,- Au4 Zr -,- Au4 Zr -,- Au16 Zr4 -,4,0.5
1510544,5.006,,4.845,,14.294,,90,,90,,90,,346.688,2,P n m a,-P 2ac 2n,62,,,,- Au4 Zr -,- Au4 Zr -,- Au16 Zr4 -,4,0.5
1510618,5.167,,5.167,,33.913,,90,,90,,120,,784.104,4,R 3 c :H,"R 3 -2""c",161,,Ba Zr (B O3)2,,- B2 Ba O6 Zr -,- B2 Ba O6 Zr -,- B12 Ba6 O36 Zr6 -,6,0.333333
1510631,8.418,,8.418,,9.132,,90,,90,,120,,560.421,3,R -3 :H,-R 3,148,,Zr Co3 B2,,- B2 Co3 Zr -,- B2 Co3 Zr -,- B18 Co27 Zr9 -,9,0.5
1510632,4.863,,4.863,,3.043,,90,,90,,120,,62.322,3,P 6/m m m,-P 6 2,191,,Co3 Zr B2,,- B2 Co3 Zr -,- B2 Co3 Zr -,- B2 Co3 Zr -,1,0.0416667
1510761,3.085,,3.085,,3.4,,90,,90,,120,,28.023,3,P 6/m m m,-P 6 2,191,,(Mo Zr B4)0.5,,- B2 Mo0.5 Zr0.5 -,- B2 Mo0.5 Zr0.5 -,- B2 Mo0.5 Zr0.5 -,1,0.0416667
1510777,3.128,,3.128,,3.42,,90,,90,,120,,28.979,3,P 6/m m m,-P 6 2,191,,(Nb Zr B4)0.5,,- B2 Nb0.5 Zr0.5 -,- B2 Nb0.5 Zr0.5 -,- B2 Nb0.5 Zr0.5 -,1,0.0416667
1510837,3.12,,3.12,,3.4,,90,,90,,120,,28.663,3,P 6/m m m,-P 6 2,191,,(Ta0.5 Zr0.5) B2,,- B2 Ta0.5 Zr0.5 -,- B2 Ta0.5 Zr0.5 -,- B2 Ta0.5 Zr0.5 -,1,0.0416667
1510845,3.098,,3.098,,3.39,,90,,90,,120,,28.177,3,P 6/m m m,-P 6 2,191,,(Ti0.5 Zr0.5) B2,,- B2 Ti0.5 Zr0.5 -,- B2 Ti0.5 Zr0.5 -,- B2 Ti0.5 Zr0.5 -,1,0.0416667
1510856,3.165,,3.165,,3.52,,90,,90,,120,,30.537,2,P 6/m m m,-P 6 2,191,,Zr B2,,- B2 Zr -,- B2 Zr -,- B2 Zr -,1,0.0416667
1510857,3.17,,3.17,,3.533,,90,,90,,120,,30.746,2,P 6/m m m,-P 6 2,191,,Zr B2,,- B2 Zr -,- B2 Zr -,- B2 Zr -,1,0.0416667
1511017,7.412,,7.412,,7.412,,90,,90,,90,,407.199,3,F d -3 m :2,-F 4vw 2vw 3,227,,Zr V1.9 B0.1,,- B0.1 V1.9 Zr -,- B0.1 V1.9 Zr -,- B0.8 V15.2 Zr8 -,8,0.0416667
1511041,13.262,,13.262,,13.262,,90,,90,,90,,2332.53,5,P a -3,-P 2ac 2ab 3,205,,Sr0.5 (Zr6 B Cl11.34 I2.66),,- B Cl11.34 I2.66 Sr0.5 Zr6 -,- B Cl11.376 I2.624 Sr0.5 Zr6 -,- B4 Cl45.504 I10.496 Sr2 Zr24 -,4,0.166667
1511044,14.243,,12.64,,11.546,,90,,90,,90,,2078.64,3,C m c a,-C 2ac 2,64,,Zr6 Cl14 B,,- B Cl14 Zr6 -,- B Cl14 Zr6 -,- B4 Cl56 Zr24 -,4,
1511045,12.777,,12.777,,34.668,,90,,90,,120,,4901.37,5,R -3 c :H,"-R 3 2""c",167,,Cs (Zr Cl5) Cs2 ((Zr6 B) Cl14.57 I0.43),,- B Cl19.57 Cs3 I0.43 Zr7 -,- B Cl19.574 Cs3 I0.426 Zr7 -,- B6 Cl117.444 Cs18 I2.556 Zr42 -,6,0.166667
1511046,15.696,,14.156,,12.811,,90,,90,,90,,2846.51,5,C m c a,-C 2ac 2,64,,Cs ((Zr6 B) Cl2.16 I11.84),,- B Cl2.16 Cs I11.84 Zr6 -,- B Cl2.156 Cs I11.844 Zr6 -,- B4 Cl8.624 Cs4 I47.376 Zr24 -,4,
1511047,12.765,,12.765,,34.652,,90,,90,,120,,4889.91,4,R -3 c :H,"-R 3 2""c",167,,Cs (Zr Cl5) Cs2 ((Zr6 B) Cl15),,- B Cl20 Cs3 Zr7 -,- B Cl20 Cs3 Zr7 -,- B6 Cl120 Cs18 Zr42 -,6,0.166667
1511050,15.787,,14.109,,12.505,,90,,90,,90,,2785.35,5,C m c a,-C 2ac 2,64,,Na ((Zr6 B) Cl3.87 I10.13),,- B Cl3.87 I10.13 Na Zr6 -,- B Cl3.872 I10.128 Na Zr6 -,- B4 Cl15.488 I40.512 Na4 Zr24 -,4,
1511114,12.1607,,12.1607,,12.1607,,90,,90,,90,,1798.36,4,F d -3 m :2,-F 4vw 2vw 3,227,,Zr3 V3 B0.24 O0.36,,- B0.24 O0.36 V3 Zr3 -,- B0.24 O0.36 V3 Zr3 -,- B3.84 O5.76 V48 Zr48 -,16,0.0833333
1511134,12.16,,12.16,,12.16,,90,,90,,90,,1798.05,4,I -4 3 m,I -4 2 3,217,,Zr Fe12 Si2 B,,- B Fe12 Si2 Zr -,- B Fe12 Si2 Zr -,- B8 Fe96 Si16 Zr8 -,8,0.166667
1511258,4.624,,4.624,,4.624,,90,,90,,90,,98.867,3,F m -3 m,-F 4 2 3,225,,Zr (N0.4 B0.6),,- B0.6 N0.4 Zr -,- B0.6 N0.4 Zr -,- B2.4 N1.6 Zr4 -,4,0.0208333
1511348,3.331,,3.331,,3.505,,90,,90,,120,,33.68,3,P 6/m m m,-P 6 2,191,,Zr Be0.24 B1.76,,- B1.76 Be0.24 Zr -,- B1.76 Be0.24 Zr -,- B1.76 Be0.24 Zr -,1,0.0416667
1511395,5.2278,,5.2278,,25.6752,,90,,90,,120,,607.69,3,R -3 m :H,"-R 3 2""",166,,(Zr0.6 Sc0.4) B12,,- B12 Sc0.4 Zr0.6 -,- B12 Sc0.4 Zr0.6 -,- B72 Sc2.4 Zr3.6 -,6,0.166667
1511415,5.852,,5.852,,5.852,,90,,90,,90,,200.407,4,I -4 3 m,I -4 2 3,217,,Zr1.99 Fe11.16 Si1.88 B0.96,,- B0.96 Fe11.16 Si1.88 Zr1.99 -,- B0.96 Fe11.1602 Si1.88 Zr1.9998 -,- B0.96 Fe11.1602 Si1.88 Zr1.9998 -,1,0.0208333
1511446,11.4735,,11.4735,,9.8812,,90,,90,,90,,1300.77,4,I 4/m,-I 4,87,,Ba2 Zr6 Cl17 B,,- B Ba2 Cl17 Zr6 -,- B Ba2 Cl17 Zr6 -,- B2 Ba4 Cl34 Zr12 -,2,0.125
1511566,10.9564,,10.9564,,24.0201,,90,,90,,120,,2497.13,2,R -3 m :H,"-R 3 2""",166,,Zr B51,,- B51.519 Zr1.018 -,- B51.519 Zr1.018 -,- B309.114 Zr6.108 -,6,0.166667
1511588,10.597,,10.597,,10.597,,90,,90,,90,,1190.01,3,F m -3 m,-F 4 2 3,225,,Co21 Zr2 B6,,- B6 Co21 Zr2 -,- B6 Co21 Zr2 -,- B24 Co84 Zr8 -,4,0.0208333
1511632,10.628,,10.628,,10.628,,90,,90,,90,,1200.48,3,F m -3 m,-F 4 2 3,225,,Ni21 Zr2 B6,,- B6 Ni21 Zr2 -,- B6 Ni21 Zr2 -,- B24 Ni84 Zr8 -,4,0.0208333
1512901,23.432,0.005,15.464,0.004,28.175,0.007,90,,98.929,0.004,90,,10086,5,P 1 21/c 1,-P 2ybc,14,(2) [Zr(cat)2(py)]4,,,- C68 H52 N4 O17 Zr4 -,- C68 H52 N4 O17 Zr4 -,- C272 H208 N16 O68 Zr16 -,4,1
1512905,13.44,0.002,13.442,0.002,14.26,0.002,107.272,0.002,97.817,0.002,96.66,0.002,2403.7,4,P -1,-P 1,2,(2) Zr4(O)2(OFc)2(OPri)10,,,- C32 H72 O16 Zr4 -,- C32 H72 O16 Zr4 -,- C64 H144 O32 Zr8 -,2,1
1512906,9.8983,0.0018,10.6175,0.0019,18.776,0.003,80.995,0.003,75.404,0.003,84.231,0.003,1882.2,4,P -1,-P 1,2,(3) Zr3(O)(OAc)5(OPri)5,,,- C25 H50 O16 Zr3 -,- C25 H50 O16 Zr3 -,- C50 H100 O32 Zr6 -,2,1
1512907,11.208,0.002,12.049,0.002,14.234,0.003,85.227,0.003,81.458,0.003,67.976,0.003,1761.4,4,P -1,-P 1,2,(4) [Zr2(m-OPc)2(m-OPri)2(OPri)4]2,,,- C52 H112 O20 Zr4 -,- C52 H112 O20 Zr4 -,- C52 H112 O20 Zr4 -,1,0.5
1512908,12.737,0.003,12.943,0.003,15.756,0.004,76.786,0.004,86.427,0.004,61.086,0.003,2209.9,4,P -1,-P 1,2,(5) Zr2(OBc)(OPri)7(HOPri)*(HOPri),,,- C32 H74 O11 Zr2 -,- C32 H74 O11 Zr2 -,- C64 H148 O22 Zr4 -,2,1
1512909,9.644,0.005,13.548,0.007,18.337,0.009,82.959,0.007,77.981,0.008,71.51,0.007,2218,4,P -1,-P 1,2,(6) Zr2(ONc)(HONc)(OPRi)7,,,- C33 H71 O11 Zr2 -,- C33 H71 O11 Zr2 -,- C66 H142 O22 Zr4 -,2,1
1512910,23.789,0.004,9.2954,0.0016,27.339,0.005,90,,115.287,0.003,90,,5466.2,4,P 1 21/n 1,-P 2yn,14,(8) Zr3(m-O)(OAc)3(ONep)7,,,- C41 H86 O14 Zr3 -,- C41 H86 O14 Zr3 -,- C164 H344 O56 Zr12 -,4,1
1512911,10.158,0.012,10.195,0.012,11.147,0.013,86.68,0.03,88.4,0.02,84.5,0.03,1147,4,P -1,-P 1,2,(9)Zr2OPc2ONEP6,,,- C38 H82 O10 Zr2 -,- C38 H82 O10 Zr2 -,- C38 H82 O10 Zr2 -,1,0.5
1512912,14.316,0.002,14.728,0.002,25.401,0.004,81.535,0.003,84.447,0.003,61.118,0.003,4636.4,4,P -1,-P 1,2,(9a) Zr5(m-O)3(OPc)6(Onep)8,,,- C64 H130 O23 Zr5 -,- C64 H130 O23 Zr5 -,- C128 H260 O46 Zr10 -,2,1
1512913,10.8196,0.0008,19.1126,0.0014,12.074,0.0009,90,,93.189,0.001,90,,2492.9,4,P 1 21 1,P 2yb,4,(10) Zr2(OBc)(ONep)7,,,- C40 H86 O9 Zr2 -,- C40 H86 O9 Zr2 -,- C80 H172 O18 Zr4 -,2,1
1512914,15.051,0.008,15.642,0.009,25.761,0.015,95.09,0.011,93.18,0.011,117.329,0.01,5335,4,P -1,-P 1,2,(11) Zr5(O)3(ONc)6(ONep)8*(HONep)+0.5(Tol),,,- C84.5 H170 O24 Zr5 -,- C81 H165 O24 Zr5 -,- C162 H330 O48 Zr10 -,2,1
1512923,15.8,0.002,16.544,0.002,27.596,0.004,90,,90,,90,,7213.5,5,P 21 21 21,P 2ac 2ab,19,,,,- C54 H72 N6 O12 Zr3 -,- C54 H72 N6 O12 Zr3 -,- C216 H288 N24 O48 Zr12 -,4,1
1512935,13.716,0.003,18.149,0.003,18.778,0.003,90,,103.76,0.003,90,,4540.3,4,P 1 21/n 1,-P 2yn,14,,,,- C39 H66 O11 Zr2 -,- C39 H66 O11 Zr2 -,- C156 H264 O44 Zr8 -,4,1
1512936,10.656,0.005,10.881,0.005,14.684,0.007,82.717,0.008,74.81,0.008,67.42,0.008,1516.5,5,P -1,-P 1,2,,,,- C58 H76 N4 O14 Zr2 -,- C58 H76 N4 O14 Zr2 -,- C58 H76 N4 O14 Zr2 -,1,0.5
1512937,13.541,0.0017,13.6135,0.0017,14.9847,0.0019,81.523,0.002,73.924,0.002,70.568,0.002,2498.4,5,P -1,-P 1,2,,,,- C80 H120 N2 O20 Zr4 -,- C80 H120 N2 O20 Zr4 -,- C80 H120 N2 O20 Zr4 -,1,0.5
1512959,11.948,0.005,8.28,0.005,7.847,0.005,90,0.005,90,0.005,90,0.005,776.3,6,P m n 21,P 2ac -2,31,,,,- C17 H13 N O3.41 S0.59 Zr -,- C17 H13 N O3.406 S0.594 Zr -,- C34 H26 N2 O6.812 S1.188 Zr2 -,2,0.5
1513291,18.75,0.005,14.075,0.004,19.824,0.005,90,,92.766,0.007,90,,5226,4,C 1 2/c 1,-C 2yc,15,,,,- C26 H37 N5 Zr -,- C26 H37 N5 Zr -,- C208 H296 N40 Zr8 -,8,1
1513298,9.9707,0.0005,11.2803,0.0006,23.3613,0.0013,97.924,0.001,101.78,0.001,95.175,0.001,2528.6,5,P -1,-P 1,2,,,,- C61 H77 N O4 Zr -,- C61 H77 N O4 Zr -,- C122 H154 N2 O8 Zr2 -,2,1
1513333,3.97802,0.000023,3.97802,0.000023,4.14877,0.00005,90,,90,,90,,65.6528,4,P 4 m m,P 4 -2,99,,Lead Zirconium Titanium Oxide (1/0.3/0.7/3),,- O3 Pb Ti0.7 Zr0.3 -,- O3 Pb Ti0.7 Zr0.3 -,- O3 Pb Ti0.7 Zr0.3 -,1,0.125
1513334,3.9272,0.0002,3.9272,0.0002,4.1319,0.0003,90,,90,,90,,63.726,4,P 4 m m,P 4 -2,99,,Lead Zirconium Titanium Oxide (1/0.1/0.9/3),,- O3 Pb Ti0.9 Zr0.1 -,- O3 Pb Ti0.9 Zr0.1 -,- O3 Pb Ti0.9 Zr0.1 -,1,0.125
1514351,23.924,0.001,18.448,0.002,12.936,0.005,90,,111.94,0.01,90,,5296,5,C 1 2/c 1,-C 2yc,15,,"bis(2,4-Di-tert-butyl-6-phenylsulfonyl-phenolate)zirconium bis(tert-butoxide)",,- C53 H68 O4 S2 Zr -,- C53 H68 O4 S2 Zr -,- C212 H272 O16 S8 Zr4 -,4,0.5
1515665,36.218,0.007,12.304,0.003,31.224,0.01,90,,122.397,0.005,90,,11749,8,C 1 2/c 1,-C 2yc,15,,,,- C57 H60 B F20 N2 O2 P Zr -,- C57 H60 B F20 N2 O2 P Zr -,- C456 H480 B8 F160 N16 O16 P8 Zr8 -,8,1
1515671,15.6655,0.0007,12.5681,0.0006,21.5094,0.001,90,,93.812,0.002,90,,4225.5,8,P 1 21/n 1,-P 2yn,14,,,,- C42 H43 B F15 N2 O P Zr -,- C42 H43 B F15 N2 O P Zr -,- C168 H172 B4 F60 N8 O4 P4 Zr4 -,4,1
1515687,14.7192,0.0007,20.6103,0.0009,21.1775,0.0009,90,,90,,90,,6424.6,6,P 21 21 21,P 2ac 2ab,19,,,,- C64 H88 Cl2 N8 O5 Zr2 -,- C64 H88 Cl2 N8 O5 Zr2 -,- C256 H352 Cl8 N32 O20 Zr8 -,4,1
1516111,11.0188,0.0004,13.6909,0.0005,15.087,0.0006,64.169,0.002,68.942,0.002,75.522,0.002,1899.9,5,P -1,-P 1,2,,,,- C46 H48 N2 O Zr -,- C46 H48 N2 O Zr -,- C92 H96 N4 O2 Zr2 -,2,1
1516996,9.6242,0.0001,18.0723,0.0003,15.0107,0.0003,90,,101.713,0.001,90,,2556.47,6,P 1 21/n 1,-P 2yn,14,,,,- C53 H42 Cl4 N4 O5 Zr2 -,- C53 H40 Cl4 N4 O5 Zr2 -,- C106 H80 Cl8 N8 O10 Zr4 -,2,0.5
1516997,12.7194,0.0002,22.1936,0.0006,18.2873,0.0006,90,,97.899,0.002,90,,5113.3,6,P 1 21/n 1,-P 2yn,14,,,,- C58 H58 Cl2 N4 O2 Zr -,- C58 H42 Cl2 N4 O2 Zr -,- C232 H168 Cl8 N16 O8 Zr4 -,4,1
1517767,11.1666,0.0006,25.646,0.0012,11.1679,0.0006,90,,99.532,0.002,90,,3154.1,4,P 1 21 1,P 2yb,4,,,,- C54 H68 O32 Zr7 -,- C54 H68 O32 Zr7 -,- C108 H136 O64 Zr14 -,2,1
1517768,15.2956,0.0007,15.6974,0.0007,17.2726,0.0013,96.136,0.002,109.816,0.002,118.556,0.001,3240.4,7,P -1,-P 1,2,,,,- C57 H58 B Cl2 F20 O13.5 Zr3 -,- C56 H56 B F20 O13.5 Zr3 -,- C112 H112 B2 F40 O27 Zr6 -,2,1
1518038,7.504,0.004,7.504,0.004,15.008,0.007,90,,90,,120,,731.9,4,P 63/m m c,-P 6c 2c,194,,,,- F22 O2 Pb Zr6 -,- F22 O2 Pb Zr6 -,- F44 O4 Pb2 Zr12 -,2,0.0833333
1518054,7.671,0.005,7.671,0.005,12.49,0.01,90,,90,,120,,636.5,4,P 63 m c,P 6c -2c,186,,,,- F7.92 O2.08 Pb0.04 Zr3 -,- F8.15 O1.85 Pb0.0425 Zr3 -,- F32.6 O7.4 Pb0.17 Zr12 -,4,0.333333
1518198,13.991,0.003,6.494,0.001,20.814,0.005,90,,125.24,0.02,90,,1544.5,5,P 1 2/c 1,-P 2yc,13,,,,- K5 Nb6 O34 P5 Zr2 -,- K4.94 Nb6 O34 P5 Zr2 -,- K9.88 Nb12 O68 P10 Zr4 -,2,0.5
1518203,8.012,0.006,8.012,0.006,11.603,0.004,90,,90,,90,,744.8,4,P 4/n b m :2,-P 4a 2b,125,,,,- F22 Li Tl Zr5 -,- F22 Li Tl Zr5 -,- F44 Li2 Tl2 Zr10 -,2,0.125
1518841,17.6285,0.00016,10.81736,0.0001,30.9896,0.0003,90,,90,,90,,5909.53,8,P c a 21,P 2c -2ac,29,,,,- C28 H33 F3 N3 O3 P S Zr -,- C28 H33 F3 N3 O3 P S Zr -,- C224 H264 F24 N24 O24 P8 S8 Zr8 -,8,2
1518878,8.8424,0.0006,12.4631,0.0009,16.1075,0.0012,105.517,0.004,91.645,0.003,106.554,0.003,1628.9,8,P -1,-P 1,2,,compound Zr-1,,- C34 H39 B Cl2 N2 O Si Zr -,- C34 H39 B Cl2 N2 O Si Zr -,- C68 H78 B2 Cl4 N4 O2 Si2 Zr2 -,2,1
1518879,9.9361,0.0007,12.4723,0.0008,15.9,0.0011,84.293,0.003,73.108,0.003,83.935,0.003,1870,7,P -1,-P 1,2,,compound Zr-2,,- C40 H47 B Cl2 N2 Si Zr -,- C40 H47 B Cl2 N2 Si Zr -,- C80 H94 B2 Cl4 N4 Si2 Zr2 -,2,1
1518944,25.577,0.005,6.6615,0.0013,14.001,0.003,90,,94.62,0.004,90,,2377.8,5,C 1 2/c 1,-C 2yc,15,,,,- C22 H34 Cl2 O4 Zr -,- C22 H34 Cl2 O4 Zr -,- C88 H136 Cl8 O16 Zr4 -,4,0.5
1518956,25.4376,0.0001,25.4376,0.0001,25.4376,0.0001,90,,90,,90,,16459.9,5,P m -3 m,-P 4 2 3,221,,,,- C216 H130 N12 O32 Zr6 -,- C216 H120 N12 O32 Zr6 -,- C216 H120 N12 O32 Zr6 -,1,0.0208333
1518957,25.4213,0.0002,25.4213,0.0002,25.4213,0.0002,90,,90,,90,,16428.3,6,P m -3 m,-P 4 2 3,221,,,,- C216 H124 Cu3 N12 O32 Zr6 -,- C216 H120 Cu3 N12 O32 Zr6 -,- C216 H120 Cu3 N12 O32 Zr6 -,1,0.0208333
1519026,24.3557,0.0007,10.0135,0.0001,18.6388,0.0006,90,,92.37,0.002,90,,4541.9,5,C 1 2/c 1,-C 2yc,15,,,,- B Br16 H39 O18 Zr6 -,,,4,0.5
1519129,12.075,0.006,15.42,0.002,15.571,0.004,90,,99.36,0.02,90,,2860.7,4,P 1 21/n 1,-P 2yn,14,,,,- C22 H44 Si4 Zr -,- C22 H42 Si4 Zr -,- C88 H168 Si16 Zr4 -,4,1
1519153,12.353,0.003,12.392,0.004,18.1099,0.0016,83.286,0.014,82.649,0.014,74.12,0.012,2634.8,6,P -1,-P 1,2,,,,- C36 H76 Co2 O18 P6 Zr -,- C36 H76 Co2 O18 P6 Zr -,- C72 H152 Co4 O36 P12 Zr2 -,2,1
1519691,9.7837,0.0005,17.3161,0.001,17.4313,0.001,80.898,0.003,88.203,0.003,89.242,0.003,2914.4,4,P -1,-P 1,2,,,,- C28 H52 N2 Zr -,- C28 H52 N2 Zr -,- C112 H208 N8 Zr4 -,4,2
1520808,8.701,,8.701,,23.41,,90,,90,,120,,1534.87,7,R -3 :H,-R 3,148,,(La0.7 Eu0.3)0.167 Pb0.333 Zr2 (P O4)2.833 (Si O4)0.167,,- Eu0.0501 La0.1169 O12 P2.833 Pb0.333 Si0.167 Zr2 -,- Eu0.05 La0.11665 O12 P2.8332 Pb0.33335 Si0.1668 Zr2 -,- Eu0.3 La0.6999 O72 P16.9992 Pb2.0001 Si1.0008 Zr12 -,6,0.333333
1520809,8.692,,8.692,,23.45,,90,,90,,120,,1534.31,6,R -3 :H,-R 3,148,,La0.167 Pb0.333 Zr2 (P O4)2.833 (Si O4)0.167,,- La0.167 O12 P2.833 Pb0.333 Si0.167 Zr2 -,- La0.16665 O12 P2.8332 Pb0.33335 Si0.1668 Zr2 -,- La0.9999 O72 P16.9992 Pb2.0001 Si1.0008 Zr12 -,6,0.333333
1520927,8.81277,,8.9452,,12.375,,90,,90.801,,90,,975.451,4,P 1 21/n 1,-P 2yn,14,,Li Zr2 (P O4)3,,- Li O12 P3 Zr2 -,- Li O12 P3 Zr2 -,- Li4 O48 P12 Zr8 -,4,1
1520928,15.0718,,8.8556,,9.1234,,89.661,,123.912,,90.429,,1010.53,4,C -1,"-P 1 (1/2*x+1/2*y,1/2*x-1/2*y,-z)",2,,Li Zr2 (P O4)3,,- Li O12 P3 Zr2 -,- Li O12 P3 Zr2 -,- Li4 O48 P12 Zr8 -,4,
1520963,14.262,,14.262,,29.949,,90,,90,,120,,5275.62,16,R 3 m :H,"R 3 -2""",160,,Na12 K0.25 Ca6.33 Sr0.72 Ba0.03 Ce0.47 Y0.13 Fe2.55 Mn1.2 Ti0.05 Zr3.27 Nb0.8 Si25.2 O72 (O H)4.69 Cl1.3 (H2 O)0.8,,- Ba0.03 Ca6.33 Ce0.47 Cl1.3 Fe2.55 H6.29 K0.25 Mn1.2 Na12 Nb0.8 O77.49 Si25.2 Sr0.72 Ti0.05 Y0.13 Zr3.27 -,- Ba0.033 Ca6.333 Ce0.468 Cl1.3 Fe2.55 K0.249 Mn1.197 Na12 Nb0.8 O77.49 Si25.2 Sr0.717 Ti0.051 Y0.132 Zr3.27 -,- Ba0.099 Ca18.999 Ce1.404 Cl3.9 Fe7.65 K0.747 Mn3.591 Na36 Nb2.4 O232.47 Si75.6 Sr2.151 Ti0.153 Y0.396 Zr9.81 -,3,0.166667
